Repository: tkirchartz/Determine_Indoor_PV_Performance

# Determine_Indoor_PV_Performance
The purpose of this file is to calculate the efficiency of a solar cell under a given illuminance (i.e. 200 lux) for an arbitrary light source spectrum (i.e. a certain LED). The point is to be able to compare efficiencies at different illuminances or at the same illuminance but with different light sources of e.g. different color temperature. The script needs the spectra of the light sources at least in arbitrary units (not in absolute ones) and the external quantum efficiency of the solar cell as well as fill factor and open-circuit voltage data at roughly the right illuminances. The rest is calculated. The advantage of the approach is that the script does not need an actually measured JV curve of a cell under a specific illumination but it calculates what the short-circuit current and the efficiency should be based on the external quantum efficiency.

In the following, you can find instructions on how to use the script.

Instruction for calculation of the efficiency with different light sources and illumination levels
Files you need 
For using the code, you need three types of data, please open the dataTemplate.opju Origin file to make sure your own input data has the right structure to be used by the Matlab script

# Getting your data

Spectral irradiance data of the light source should look like this, the name of the LED will be taken to Matlab, wavelengths are in [nm] and the spectral irradiance in [W/m²/nm].
Your EQE measurements should look like this, wavelengths in [nm], EQE in [%], note that the name of the sample in the comments will be imported to Matlab and should be the same as in the JV (JscVocFF) measurements to ensure the Matlab code will find the right EQE to the JV measurements
JV measurements for Voc(Jsc) and FF(Jsc) pairs measured with one arbitrary light source should look like this. The names of samples in col(a) should be exactly the same as in the EQE table and the names of the LED in col(b) should be the same as in the LED table. For the calculation only Jsc Voc and FF are needed, but in case you take data from literature you can also type in Jsc,cal, illuminances, output powers, input powers and the PCEs given in literature. So you can compare these values later on with the calculated ones.
Save all data as txt files as described in the following, so you are ready to used the Matlab script

# Where do I find the results, what are the variables? 

It is a nice way organize data with structures in Matlab if a lot of data is produced. If you are not familiar with structures, you can see how to find the results in the following:

All important data is saved in the structures dataQE, dataLED, dataJVLED, and results. Double click on the structure in the workspace to see the data inside.

# dataLED
Here you find everything about the light sources for which the calculation was done. The wavelength w [nm] and the spectral irradiance spIrra [W/m²/nm] are the original data, spIrra_int [W/m²/nm] and spIllu_int [lux/nm] (Equation 2 of the main paper) are the interpolated spectral irradiance and the interpolated spectral illuminance (to the common wavelength vector w). Pin_Ref [W/m²] and Illu_Ref [lux] are the input power and the illuminance obtained by integration of the reference spectral data. Illu_f [lux] are the chosen illuminances for which the calculation is done, you specified these in range. All variables ending with *_f* imply that they refer to the chosen illuminances. f [ ] is the factor which scales the spectra to the desired illuminances (Equation 4 in the main paper). Pin [µW/cm²] is the input power at the desired illuminances (Equation 5 of the main paper).

# dataQE
The wavelength w [nm] and the QE [ ] are the original data, QE_int2 [ ] is the interpolated QE (to the common wavelength vector w) and QE_AM [ ] is the interpolated QE to the wavelength vector of the AM1.5 spectrum. winfl [nm] is the inflection point of QE(w), which is the wavelength of the band gap and idxinfl is the index of the inflection point referring to the common wavelength vector w. JscAM [mA/cm²] is the Jsc calculated under AM1.5 spectrum.

# dataJVLED
Here the data of low light JV measurements can be found, it has just the same appearance as you put the data in the dataTemplate origin file. Note again, that only Jsc, Voc and FF are used for the calculation, all other parameters are just for comparison, in case the data is known from literature or from own JV measurements. Units can be found above.

# results
The results structure contains some repetitive data (which is partly just a copy from the other structures), but it is handy to have all data in one structure. In the picture above, you can see the ‘first level’ of the results structure. You can find the sample name and the LED (for which the original low light JV was measured). The data field can be opened by double clicking and is explained below.

File: JscVocFFCuiAdv Original.txt
Material	LED	Illuminance	Jsc	Jsccal	Voc	FF	Pin	Pout	PCE
	K	Lux	µA/cm²	µA/cm²	V	%	µW/cm²	µW/cm²	%
PBDB-TF:PCBM Cui	LED 2700 K Cui	200	18.9		0.712	0.713	60.4	9.59	15.9
PBDB-TF:PCBM Cui	LED 2700 K Cui	500	47.2		0.758	0.727	151.1	26	17.2
PBDB-TF:PCBM Cui	LED 2700 K Cui	1000	94.1		0.784	0.741	302.2	54.7	18.1
PBDB-TF:IT-4F Cui	LED 2700 K Cui	200	22.8		0.659	0.734	60.4	11	18.2
PBDB-TF:IT-4F Cui	LED 2700 K Cui	500	56.6		0.692	0.756	151.1	29.6	19.6
PBDB-TF:IT-4F Cui	LED 2700 K Cui	1000	113		0.712	0.78	302.2	62.8	20.8
PBDB-TF:ITCC Cui	LED 2700 K Cui	200	19.2		0.918	0.7	60.4	12.3	20.4
PBDB-TF:ITCC Cui	LED 2700 K Cui	500	47.8		0.948	0.706	151.1	32	21.2
PBDB-TF:ITCC Cui	LED 2700 K Cui	1000	95.8		0.962	0.722	302.2	66.5	22

File: JscVocFFDing_nurLED.txt
Material	LED	Illuminance	Jsc	Jsccal	Voc	FF	Pin	Pout	PCE		
	K	Lux	µA/cm²	µA/cm²	V	%	µW/cm²	µW/cm²	%		
CD1:PBN-10 Ding	LED Ding	200	22		1.07	0.623	72	15	20.4	20.3686388888889	
CD1:PBN-10 Ding	LED Ding	500	54		1.11	0.644	180	39	21.4	21.4452	
CD1:PBN-10 Ding	LED Ding	1000	105		1.14	0.655	360	78	21.7	21.77875	
CD1:PBN-10 Ding	LED Ding	2000	216		1.16	0.664	719	166	23.1	23.139337969402	
CD1:PBN-10 Ding	LED Ding	4000	426		1.18	0.654	1438	323	22.5	22.8618025034771	
CD1:PBN-10 Ding	LED Ding	6000	623		1.19	0.651	2157	484	22.4	22.3751446453408	
CD1:ITIC Ding	LED Ding	200	21		0.73	0.66	72	10	14.1	14.0525	
CD1:ITIC Ding	LED Ding	500	53		0.75	0.672	180	27	14.8	14.84	
CD1:ITIC Ding	LED Ding	1000	107		0.77	0.675	360	56	15.4	15.448125	
CD1:ITIC Ding	LED Ding	2000	207		0.8	0.685	719	119	15.8	15.7769123783032	
CD1:ITIC Ding	LED Ding	4000	418		0.81	0.697	1438	236	16.4	16.4110055632823	
CD1:ITIC Ding	LED Ding	6000	613		0.83	0.683	2157	348	16.1	16.1105039406583

File: JscVocFFThisWork.txt
Material	LED	Illuminance	Jsc	Jsccal	Voc	FF	Pin	Pout	PCE
	K	Lux	µA/cm²	µA/cm²	V	%	µW/cm²	µW/cm²	%
PBDB-T:F-M 190nm	LED 2700 K	200.5	36.3641		0.7345	0.6105	0	16.8216	0
PBDB-T:F-M 190nm	LED 2700 K	310.6	56.3798		0.7522	0.6177	0	27.0384	0
PBDB-T:F-M 190nm	LED 2700 K	470.5	85.7778		0.7702	0.6334	0	43.1376	0
PBDB-T:F-M 190nm	LED 2700 K	724	131.85		0.7875	0.6353	0	68.112	0
PBDB-T:F-M 190nm	LED 2700 K	1082	192.178		0.8032	0.6435	0	102.4776	0
PBDB-T:F-M 190nm	LED 2700 K	1650	297.383		0.8187	0.6411	0	160.992	0
PBDB-T:F-M 190nm	LED 2700 K	2067.5	372.015		0.8271	0.6399	0	203.304	0
PBDB-T:F-M 190nm	LED 2700 K	7520	1010.36		0.8634	0.6152	0	554.184	0
PBDB-T:F-M 190nm	LED 2700 K	11655	1558.66		0.8767	0.591	0	833.856	0
PBDB-T:F-M 190nm	LED 2700 K	17890	2374.66		0.8905	0.5576	0	1217.76	0
PBDB-T:F-M 190nm	LED 2700 K	27215	3589.41		0.9027	0.5167	0	1723.44	0
PBDB-T:F-M 190nm	LED 2700 K	40970	5288.37		0.9129	0.4785	0	2383.92	0
PBDB-T:F-M 190nm	LED 2700 K	200.5	7754.61		0.923	0.4416	0	3261.12	0
PBDB-T:F-M 190nm	LED 2700 K	310.6	9467.58		0.9274	0.426	0	3859.68	0
PBDB-T:F-M 100nm	LED 2700 K	470.5	32.5033		0.5856	0.3288	0	6.46032	0
PBDB-T:F-M 100nm	LED 2700 K	724	51.221		0.6974	0.3648	0	13.416	0
PBDB-T:F-M 100nm	LED 2700 K	1082	78.2652		0.7561	0.421	0	25.6968	0
PBDB-T:F-M 100nm	LED 2700 K	1650	118.947		0.8008	0.5118	0	50.3616	0
PBDB-T:F-M 100nm	LED 2700 K	2067.5	176.746		0.8219	0.5537	0	82.9728	0
PBDB-T:F-M 100nm	LED 2700 K	7520	260.71		0.8451	0.6131	0	139.32	0
PBDB-T:F-M 100nm	LED 2700 K	11655	335.151		0.8543	0.6336	0	186.792	0
PBDB-T:F-M 100nm	LED 2700 K	17890	940.846		0.8934	0.6983	0	605.784	0
PBDB-T:F-M 100nm	LED 2700 K	27215	1459.1		0.9076	0.7016	0	958.728	0
PBDB-T:F-M 100nm	LED 2700 K	40970	2223.61		0.9217	0.7069	0	1496.4	0
PBDB-T:F-M 100nm	LED 2700 K	61700	3378.36		0.9338	0.7073	0	2301.36	0
PBDB-T:F-M 100nm	LED 2700 K	76905	5031.91		0.9446	0.7041	0	3457.2	0
PBDB-TF-T1:BTP-4F-12 180nm	LED 2700 K	46.1913043478261	19.4972		0.5842	0.5496	0	6.33835907873276	0
PBDB-TF-T1:BTP-4F-12 180nm	LED 2700 K	85.6	32.3006		0.6087	0.5868	0	11.6439503842535	0
PBDB-TF-T1:BTP-4F-12 180nm	LED 2700 K	203.7	71.1124		0.6446	0.6288	0	29.1605018318696	0
PBDB-TF-T1:BTP-4F-12 180nm	LED 2700 K	436	146.638		0.6734	0.6578	0	65.8136326066501	0
PBDB-TF-T1:BTP-4F-12 180nm	LED 2700 K	868	196.029		0.6876	0.6644	0	90.7215612547054	0
PBDB-TF-T1:BTP-4F-12 180nm	LED 2700 K	940	300.732		0.7018	0.6734	0	143.777474309913	0
PBDB-TF-T1:BTP-4F-12 180nm	LED 2700 K	2057	449.388		0.7182	0.6802	0	222.753833437893	0
PBDB-TF-T1:BTP-4F-12 180nm	LED 2700 K	4455	949.833		0.745	0.6845	0	490.058433563364	0
PBDB-TF-T1:BTP-4F-12 180nm	LED 2700 K	9427	1550.98		0.7627	0.6847	0	820.139114021332	0
PBDB-TF-T1:BTP-4F-12 180nm	LED 2700 K	9482	1979.01		0.768	0.6823	0	1053.0181217064	0
PBDB-TF-T1:BTP-4F-12 180nm	LED 2700 K	22247	3614.9		0.7886	0.6714	0	1933.9082812108	0
PBDB-TF-T1:BTP-4F-12 180nm	LED 2700 K	47863	7677.2		0.8093	0.6468	0	4070.32004736513	0
PBDB-TF-T1:BTP-4F-12 180nm	LED 2700 K	100363	15931.9		0.8267	0.6068	0	8090.01422349438	0
PBDB-TF-T1:BTP-4F-12 180nm	LED 2700 K	182113	24630.1		0.843	0.5724	0	12048.9573541406	0
PBDB-TF-T1:BTP-4F-12 180nm	LED 2700 K	182113	24586.4		0.8359	0.5776	0	12048.9573541406	0

File: bestEQECuiAdvMatOriginal.txt
w	EQE
	PBDB-TF:IT-4F Cui
300	1.57
310	10.43
320	21.42
330	29.71
340	33.03
350	33.88
360	34.05
370	35.43
380	42.35
390	44.3
400	48.5
410	53.77
420	59.48
430	63.79
440	66.08
450	66.77
460	66.63
470	67.01
480	67.7
490	68.65
500	70.9
510	73.71
520	76.8
530	79
540	81.11
550	82.21
560	82.7
570	82.34
580	82.02
590	81.45
600	81
610	80.29
620	79.35
630	78.8
640	78.68
650	79.37
660	80.49
670	81.4
680	82
690	82.16
700	81.64
710	81.58
720	80.94
730	79.88
740	78.43
750	75.74
760	71.54
770	65.95
780	56.29
790	43.62
800	30.14
810	18.09
820	8.25
830	5.48
840	2.77
850	1.55
860	0.85
870	0.49
880	0.23
890	0.17
900	0.07

File: bestEQEDing.txt
w	EQE
	CD1:PBN-10 Ding
300	0
310	4.34
320	11.82
330	18.95
340	24.31
350	29.74
360	35.07
370	42.84
380	50.64
390	57.26
400	62.68
410	63.97
420	63.81
430	63.17
440	62.34
450	61.75
460	61.71
470	60.52
480	58.87
490	59.79
500	61.07
510	63.09
520	65.08
530	66
540	67.18
550	68.13
560	68.68
570	68.87
580	68.49
590	67.85
600	66.81
610	65.71
620	63.88
630	58.64
640	46.3
650	28.29
660	13.01
670	5.09
680	1.85
690	0.78
700	0
710	0
720	0
730	0
740	0
750	0
760	0
770	0
780	0
790	0
800	0
810	0
820	0
830	0
840	0
850	0
860	0
870	0
880	0
890	0
900	0
